Repository: mattserrao/Machine-Manager

# Machine-Manager
Various tools for machine management.

Without signing in you're looking at the demo: My Machine, Outage Planning, the Ops Task Library, the Consumables Tracker, the mill-data pages and MM LLM show the Sim Mill demo org read-only, and the Whiteboard saves only in your browser. Signed-in users share data through Supabase, scoped to their organization. A real organization (e.g. PM1) only ever sees what its own people add or load: the mill-data pages (Daily, Downtime / RCFA, Vendor Reports, Bonvoy Report, MM LLM) show a placeholder until its files are loaded, and the Ops Task Library starts empty (the example packages can be added on request). The demo account and signed-out visitors see the Sim Mill demo. `RAG.html` is a placeholder for uploading documents for the assistant to search. The MM LLM tools are also served to Claude as an MCP server (`mm-mcp`); the MM LLM page’s About → "Use it from Claude (MCP)" has the steps. See [supabase/SETUP.md](supabase/SETUP.md) for adding people and how access works.

## Layout

| File | What |
|---|---|
| `index.html`, `*.html` | One page per tool. |
| `mm-cloud.js` | Sign-in, who is looking (`access`), synced records (`openStore`), the save indicator and files for every tool. The app's named states are mapped in [docs/state-machines.md](docs/state-machines.md) |
| `mm-board.js`, `mm-board*.css` | The board engine behind the Whiteboard, Ops Task Library, Consumables Tracker |
| `mm-machine.js`, `mm-demo.js` | The machine model shared by My Machine and Outage Planning, and its demo data |
| `mm-demo-outages.js`, `mm-task-examples.js` | Outage Planning's demo outages, and the example task packages (Ops Task Library, and the outage demo) |
| `mm-records.js` | Each tool's record ids |
| `mm-outage-export.js` | Outage Planning's Word (.docx) export of one outage (loads `vendor/docx-*.js` on first use) |
| `mm-theme.css` | The theme every page loads first: dark and light colour tokens, top bar, buttons, chips, toast (print always uses the light set) |
| `mm-theme.js` | Light / dark / system appearance, picked at the bottom of the app menu; saved on the signed-in account (or this browser when signed out) |
| `mm-icons.js` | The line-icon set used instead of emoji (`data-ic="name"` or `MMIcons.svg(name)`) |
| `mm-ui.js`, `mm-nav.js`, `mm-config.js` | Small shared helpers, the app menu, the Supabase project |
| `supabase/` | Database schema (`schema.sql`, MM LLM in `llm.sql`), migrations, the `mm-llm-ingest`, `mm-llm-ask` and `mm-mcp` (MCP server for Claude) edge functions and setup notes |
| `tools/ingest/` | MM LLM importers, loader and answer-key check |
| `tools/reports/` | The report lifecycle (registry, envelope, reconcile daemon) behind Sim Mill's shift and production reports |
| `tools/demo-data/`, `demo-data/` | The original scripted demo year (Demo Mill: kept, no longer published) |
| `tools/sim-mill/`, `demo-data/sim-mill/` | Sim Mill: a data-generating model of The Paper Mill's mill (Python port of its sim), one modelled year, its answer key |
| `DailyJournal.html`, `Downtime.html`, `VendorReports.html` | The data pages: the mill day from its reports (Daily Journal), downtime / RCFA, vendor reports by position and run (`mm-llm-org.js`, `mm-data.css`) |
| `tests/`, `tools/` | Tests (run on every pull request) and helper scripts |

After changing any shared file (`mm-*.js`, `mm-*.css`, `vendor/`), run `python3 tools/stamp.py` so browsers load the new versions together.

File: wiki-memory/wiki/demodemo-rag/entities/doc-optimization-compressive-strength.md
---
name: doc-optimization-compressive-strength
description: Fourdrinier Kraft Board Group (API) Project 2695-22 Report One, "Optimization of Machine Properties for Compressive Strength" (DOC 168553e0), pages 32-58 only: hardwood/NSSC in linerboard, high-consistency forming, multi-ply, combined-board ECT vs density, Concora/CMT density, units and test conversions
type: document
aliases: ["Optimization of Machine Properties for Compressive Strength", "FKBG Project 2695-22", "Whitsitt compressive strength report", "Institute of Paper Chemistry compressive report", "168553e0"]
---
Doc id 168553e0-baa3-4e06-827d-54415678796a. Institute of Paper Chemistry report (W. J. Whitsitt) to the Fourdrinier Kraft Board Group of the American Paper Institute, Project 2695-22. Doc pages 32-58 (printed 29-54) were filed first; doc pages 1-31 (cover, summary, intro, failure mechanisms, densification, start of fibre furnish and yield) are added below from a later batch (text is OCR with garbled figure labels; library page n = printed page n-3). Library copy ends with an IPST Haselton Library barcode (p.58).

## Page map (doc page = printed page + 3)
- p.32-37 (printed 29-34): hardwood and high-yield pulps in linerboard: Worster, Sproul, Shick and Snow, Koning (Philippine hardwood), Bormett (Columbian hardwood); see [[hardwood-and-high-yield-in-linerboard]]
- p.37-38 (printed 34-35): FORMING: high-consistency forming, Table IV pilot conventional vs high-consistency medium; see [[high-consistency-forming]]
- p.38-40 (printed 35-37): multi-ply sheets (Strataflo/Converflo at Obbola, Duoformer K, DeRuvo); see [[multiply-paperboard]]
- p.41-46 (printed 38-43): COMBINED BOARD ECT/DENSITY CONSIDERATIONS, plate-buckling analysis, Eq. 1-7, Fig. 19-20; see [[combined-board-ect-and-density]]
- p.47-52 (printed 44-49): CORRUGATING MEDIUM - DENSITY EFFECTS, Brecht-Bachmayer CMT relation tested, Fig. 21-23; see [[corrugating-medium-density-and-concora]]
- p.53-55 (printed 50-52): literature cited 1-50; p.55 sign-off (Whitsitt, approved by Sprague)
- p.56-57 (printed 53-54): Appendix I definition of terms, units, test-method conversions; see [[compressive-strength-units-and-test-conversions]]

## Operative values (verbatim)
- "Up to 20% separately cooked hardwoods could be incorporated in the bottom sheet without any major effect on ring crush or tearing strength. These were accompanied by a loss of about 18% in Mullen." [DOC 168553e0-baa3-4e06-827d-54415678796a p.32]
- Sproul: "For blends of up to 30% hardwood" CD ring crush was constant, burst down 19% (still 99 psi on nominal 42-lb sheet), tensile down 13 to 18%, density 610 to 530 kg/m3 [DOC 168553e0-baa3-4e06-827d-54415678796a p.33]
- Sproul conclusion: "with judicious refining, blending and balancing of papermaking conditions, up to 30% of high yield NSSC pulp can be used on linerboard." [DOC 168553e0-baa3-4e06-827d-54415678796a p.33]
- Shick and Snow: ring crush "relatively insensitive to changes in yield up to about 75%"; sulfite-sulfide-carbonate pulps at 70-75% yield could replace kraft at 50-60% yield for linerboard [DOC 168553e0-baa3-4e06-827d-54415678796a p.34]
- Philippine hardwood 50/50 liners: starch size or raise basis weight 42 to 47 lb to reach burst of 100 or more; CD ring crush 80-85 lb unsized, 100+ with starch sizing vs 112 lb softwood control; commercial 42-lb liners averaged about 88 lb (Project 2694-13, 44 lots) and about 77 lb (Project 2697-3) [DOC 168553e0-baa3-4e06-827d-54415678796a p.35]
- Top-load box compression of hardwood-mixture boxes "about 9% lower than the control" [DOC 168553e0-baa3-4e06-827d-54415678796a p.36]
- Summing up: "hardwood additions of 20% or somewhat more could be used in linerboard if lower burst levels could be tolerated" [DOC 168553e0-baa3-4e06-827d-54415678796a p.36]
- High-consistency formed medium (3-6%): about +20% CMT and compressive strength, +110% Scott bond, but burst and tensile about 33% lower [DOC 168553e0-baa3-4e06-827d-54415678796a p.37]
- Table IV: compressive strength 15 vs 18 MPa (+20.0%), CMT30 230 vs 280 N (+21.7%), Scott bond 200 vs 420 J/m2 (+110.0%), MD tensile index 60 vs 33 (-45.0%) [DOC 168553e0-baa3-4e06-827d-54415678796a p.38]
- Combined-board prediction: ECT predicted to about 7% from composite liner strengths, Pmy = k1(Pl1 + Pl2 + D Pc) + k2; plate-strength form averages about 5% accuracy [DOC 168553e0-baa3-4e06-827d-54415678796a p.41]
- Exponent b = 0.75 ("same as used in the Institute box equation"); at constant basis weight Pl = K rho^0.5 W^0.5 (b = 0.75) [DOC 168553e0-baa3-4e06-827d-54415678796a p.44]
- Brecht-Bachmayer: CMT = (K E t^2 W)^k, k = 0.65; with E proportional to rho^2 this reduces to CMT = (K W^3)^k, i.e. density drops out; the report finds it "did not apply well" [DOC 168553e0-baa3-4e06-827d-54415678796a p.48]
- Conversions: "lb/inch x 0.17513 = kilo-Newtons/meter (kN/m)" [DOC 168553e0-baa3-4e06-827d-54415678796a p.56]; "STFI = 1.436 x ring compression" [DOC 168553e0-baa3-4e06-827d-54415678796a p.57]

## Related
[[corrugated-strength-tests]], [[recycled-fiber-strength-and-starch]], [[converting-and-corrugated-board]], [[wood-and-fibre-properties]], [[size-press-and-starch]]

## Page map, doc pages 1-31 (printed 1-28)
- p.1-3: cover (March 15, 1982), title page, contents [DOC 168553e0-baa3-4e06-827d-54415678796a p.3]
- p.4-7 (printed 1-4): SUMMARY, Fig 1 effects of papermaking factors [DOC 168553e0-baa3-4e06-827d-54415678796a p.4] [DOC 168553e0-baa3-4e06-827d-54415678796a p.5] [DOC 168553e0-baa3-4e06-827d-54415678796a p.7]
- p.8-9 (printed 5-6): INTRODUCTION, Rule 41/Item 222 [DOC 168553e0-baa3-4e06-827d-54415678796a p.8]
- p.10-18 (printed 7-15): COMPRESSIVE FAILURE MECHANISMS, density, fibre modulus, Fig 2-10 [DOC 168553e0-baa3-4e06-827d-54415678796a p.10] [DOC 168553e0-baa3-4e06-827d-54415678796a p.18]
- p.19-22 (printed 16-19): Table I factors, Fig 11-12 furnish tensile vs compressive [DOC 168553e0-baa3-4e06-827d-54415678796a p.20]
- p.22-31 (printed 19-28): DENSIFICATION: Wahlstrom, heated pressing (Fig 13-14), press drying, hot vs cold (Fig 15-18); FIBER FURNISH AND YIELD begins p.31 [DOC 168553e0-baa3-4e06-827d-54415678796a p.23] [DOC 168553e0-baa3-4e06-827d-54415678796a p.31]
Concept page: [[compressive-strength-density-and-bonding]]

## Operative values, doc pages 1-31
- Summary: compressive strength "appears to be relatively insensitive to pulping yield at constant density", so more high-yield hardwood and recycled fibre can cut cost; "For maximum hardwood utilization in linerboard, new technology is needed, particularly in pressing and drying." [DOC 168553e0-baa3-4e06-827d-54415678796a p.4]
- "Box compressive strength is the single most important end-use attribute." [DOC 168553e0-baa3-4e06-827d-54415678796a p.8]
- Combined board ECT depends mainly on CD edgewise compressive strength of components, hence density; flute buckling can occur in the short column test with lightweight components [DOC 168553e0-baa3-4e06-827d-54415678796a p.7]
- Fig 4 (as read, OCR): at 700 kg/m3 STFI 27.3 Nm/g at fibre modulus 5.5 GPa vs 34.1 Nm/g at 7.6 GPa [DOC 168553e0-baa3-4e06-827d-54415678796a p.13]
- Andersson and Back: heating to 90 C gives "up to 8% higher dryness"; solids 38% in, 40-50% out at 90 C vs 39-42% at 30 C [DOC 168553e0-baa3-4e06-827d-54415678796a p.23]
- Wahlstrom: extended nips to raise press impulse ten-fold, steam boxes to 70-80 C, dryness improvements of 5-10% [DOC 168553e0-baa3-4e06-827d-54415678796a p.22] [DOC 168553e0-baa3-4e06-827d-54415678796a p.23]
- Justus and Cronin: burst, ring crush, tensile, density up 10-20% as dryness rises; drying energy reductions "about 20-25% or more" [DOC 168553e0-baa3-4e06-827d-54415678796a p.26]
- Fellers: compressive strength relatively constant over 48-66% yield at constant density [DOC 168553e0-baa3-4e06-827d-54415678796a p.18]
- Ince: wood cost savings $25-32 per metric ton from press drying high-yield hardwood [DOC 168553e0-baa3-4e06-827d-54415678796a p.30]
- Cold press-dried IPC hardwood sheets reach compressive strength at least equal to FPL hot press-dried at equal density [DOC 168553e0-baa3-4e06-827d-54415678796a p.29]
